Repository: ePSIC-DLS/Hyperspy_Workshop_2024

# Hyperspy_Workshop_2024
Notebooks used during the 2024 Hyperspy Workshop at ePSIC, Diamond Light Source.

File: EELS/EELS_elemental_mapping.ipynb
# Getting elemental maps from EELS data using eXSpy

In this tutorial, elemental maps of copper and zinc will be created from electron energy loss spectra (EELS). The data is recorded using a sample of copper and zinc oxide deposited on carbon nanotubes. The particles are likely to be very small, and the carbon is not completely covered. In this sample, the ratio of Zn and Cu is 3:1, and approximately 80 wt% of the sample is carbon. Due to the small amount of copper and zinc, the signal strength is low. To improve the signal strength without lowering the spatial resolution, the spectra were recorded with a high energy dispersion, resulting in low energy resolution. This means that any fine structure is not visible.

For more information about the material system and how the results of this processing can be used, see the paper: https://doi.org/10.1016/j.cattod.2019.02.045

This notebook requires `HyperSpy` 2.0 or higher. It also requires `eXSpy` which is a library which contains all of HyperSpy's EELS and EDX functionality.

The main objective is to show how the functionalities of `HyperSpy` and `eXSpy` can be used to create relative elemental maps from EEL spectra.

### Changes

* 2017/09/27: Initial version by Ida Hjorth
* 2019/11/14: Update to HyperSpy 1.5, and minor improvements to text by Magnus Nord
* 2024/3/16: Update to work with HyperSpy 2.0, by Magnus Nord

### Table of contents

1. <a href='#load'> Load data</a> 
2. <a href='#fitting'>Fitting Cu and Zn core-loss edges</a>
3. <a href='#export_maps'>Display and export elemental maps</a>
4. <a href='#save_restore'>Saving and restoring the model</a>

# <a id='load'></a>1. Load data

```

```

```

```

```

```

```

```

In core loss EELS data such as this, we typically have two major types of features: the plasmon background and the core loss edges. The core loss edges originates from specific elements, and can be used to estimate the amount of that element. The plasmon background originates from collective electron motions in the material, and needs to be removed before the element amount can be estimated. This background removal is typically done by fitting a power law to the region before the core loss edge.

However, if an EEL spectrum has two or more core loss edges, the intensity from the core loss edge situated at a lower energy must be accounted for somehow if we want to get the intensity from the edge at higher energy.

In many cases, this can be done by fitting a power law to the region in front of the high energy core loss edge. However, if the two core loss edges are too close to each other, we need to use another approach.

In this dataset, the Cu (around 930 eV) and Zn edges (around 1040 eV), are too close to estimate the background for the Zn edge. A solution to this problem is to fit the background and edges as shown in this notebook: the model based approach.

```

```

Visualise the data using `plot()`, and navigate to a region where both edges are visible. For example position `(32, 14)`. Move the navigator in the `EELS Spectrum Image Navigator` either by:

- left-click and drag the red "box" in the `EELS Spectrum Image Navigator`
- select the `EELS Spectrum Image Navigator` window/figure and use the `Ctrl` + `Arrow` keys on your keyboard,
- or hold the `Shift` key on your keyboard and left click on the location you want to navigate to.

To compare two spectra from different positions, select either one of the figures and press the `E` key on your keyboard. This will add an extra blue navigator "box", which is moved by left-click + dragging it.

```

```

Now, lets try to visualize the intensity from both of the core loss edges, without having removed the plasmon background.

We do this using by using `hs.plot.plot_roi_map`. Move and resize the red and green spans by click-and-dragging with your mouse. The red span should be from about 930 to 1005 eV, and the green from 1045 to 1145 eV.

You should be able to see some small changes, but due to the large contribution from the plasmon background it is difficult.

```

```

```

```

To improve this, we remove the plasmon background by fitting a power law background to the region in front of the Cu core loss edge. From 700 to 900 eV.

```

```

Then, we do the same visualization as earlier: using `hs.plot.plot_roi_map`, placing the red span at 930 to 1005 eV, and the green span at 1045 to 1145 eV.

```

```

```

```

Now, the intensity from the plasmons is greatly reduced, with the Cu and Zn edges being much more visible. However, wherever there is Cu (red), there is also Zn (green). So currently, we can't be sure if the Cu core loss edge contributes to the apparent amount of Zn (due to the edges overlapping), or if it is due Cu and Zn being in the same regions.

To properly resolve this, we need to use the model based approach, by fitting a component to all the features: the plasmon background, the Cu core loss edge and the Zn core loss edge.

# <a id='fitting'></a>2. Fitting Cu and Zn core-loss edges

In the model-based approach, the low-loss signal can be convolved with the high-loss signal such that the energy spread of the electron beam and plural scattering due to the bulk plasmon are taken into account. This will lead to a better fit of the model to the experimental data. In addition, the experimental zero loss peak can be used to precisely calibrate the energy scale. 

In this example the low-loss signal was not recorded. However, since the sample is fairly thin, the effect of plural scattering is negligible.

------

**Note**: this will download a set of open source **Generalised Oscillator Strengths (GOS)** , which was computed and packaged by Leonhard Segger, Giulio Guzzinati and Helmut Kohl. For more information about the GOS files, see the [Zenodo deposit](https://zenodo.org/doi/10.5281/zenodo.6599070). For more information about how these were computed, and the code used to compute them, see https://github.com/Br0Fi/goscalc. The GOS will be used to calculate the double differential cross-section and quantify the elemental distribution.

Now, we will make a model containing a power law background and the Cu and Zn cross sections. To do this, we first have to set the experimental parameters.

```
s_eels.set_microscope_parameters(beam_energy=200, convergence_angle=13.33, collection_angle=55.28)
```

```

```

```

```

Both the power law background and core less edge components (`EELSCLEdge`) has automatically been added.

```

```

Due to the large intensity variations across the dataset, the different features are fitted one by one within limited energy ranges. After having run the fitting for the individual features, all of them will be fitted at the same time.

Here, we use the `model.fit_component` method for doing the initial fitting of the individual features. It works by passing the component we want to fit, and the energy range where we want to do this fitting through the `signal_range` parameter. In addition, we set `only_current=False` to fit all the probe positions.

**Tip:** you can use docstrings to learn how functions work. These are accessed by having a question mark behind the function, for example `m.fit_component?`. If you're using JupyterLab, you can also press the `Shift` + `Tab` keys on your keyboard while the function is selected in a code cell.

We start with the power law component, and fit it from the start of the spectrum (700 eV) to right before the first (Cu) core loss edge (900 eV).

```

```

Now, we visualise the model to see how well the fitting went.

The model consist of several components, so we use `plot_components=True` to see the individual components. Here, the red dots are the experimental data, the blue line is the whole model, and the green line is the power law we just fitted. There are also several other components shown in the figure: the Cu and Zn core loss edges. When added, they start with an initial non-zero value, so don't worry that they currently do not fit very well with the data.

```

```

Then we use `fit_component` again, to fit the first of the core loss edges: Cu. Here, we want the energy range which contains just power law (which we already fitted), and the Cu-L$_{2,3}$ edges. For example from 950 to 1000 eV. Again, we use `only_current=False` to fit all the probe positions.

```

```

Then we repeat this for Zn-L$_{2,3}$, for signal range 1050 to 1150 eV.

```

```

Lastly, we force both the Cu- and Zn-edges to always have positive intensity, as negative composition is not very physical.

This sets the lower bound for the intensity of these edges to 0.

```

```

Finally, we fit all the components at the same time.

```

```

Let's see the results. Go to the region around `(32, 14)`, where there clearly is copper or zinc of some kind.

```

```

### Get elemental maps

Visualizing the intensity of the Cu and Zn edges. **Note**: as the L$_3$, L$_2$ and L$_1$ are connected in the fitting procedure, we only have to get one of them to get the relative amount of Cu or Zn.

```

```

```

```

# 3. <a id='export_maps'></a>Display and export elemental maps

To more easily compare them, use the `hs.plot.plot_images` function.

```

```

```

```

 To get an overlay, where the two intensities are shown with different colors in the same plot, use `overlay=True`.

```
hs.plot.plot_images([Zn_map, Cu_map], overlay=True, label=["Zn", "Cu"], axes_decor="off")
```

```

```

The maps can also be saved in different format, for example, `hspy`, `jpg`, `tif`.

```

```

```

```

To learn more about optional parameters when exporting images, see the [RosettaSciIO documentation](https://hyperspy.org/rosettasciio/user_guide/supported_formats/image.html#rsciio.image.file_writer).

```

```

# 4. <a id='save_restore'></a>Saving and restoring the models

As the fitting process can be slow, saving the models can be a good idea.

```

```

This results in a file called `model.hspy`, which can be loaded and restored.

```

```

```

```

```
mr.plot()
```

--------------

To learn how to make publication quality figures of the elemental maps using `matplotlib`, see the Jupyter Notebook `plotting_maps_using_matplotlib.ipynb` in https://github.com/hyperspy/exspy-demos

File: EELS/EELS_elemental_mapping_full.ipynb
# Getting elemental maps from EELS data using eXSpy

In this tutorial, elemental maps of copper and zinc will be created from electron energy loss spectra (EELS). The data is recorded using a sample of copper and zinc oxide deposited on carbon nanotubes. The particles are likely to be very small, and the carbon is not completely covered. In this sample, the ratio of Zn and Cu is 3:1, and approximately 80 wt% of the sample is carbon. Due to the small amount of copper and zinc, the signal strength is low. To improve the signal strength without lowering the spatial resolution, the spectra were recorded with a high energy dispersion, resulting in low energy resolution. This means that any fine structure is not visible.

For more information about the material system and how the results of this processing can be used, see the paper: https://doi.org/10.1016/j.cattod.2019.02.045

This notebook requires `HyperSpy` 2.0 or higher. It also requires `eXSpy` which is a library which contains all of HyperSpy's EELS and EDX functionality.

The main objective is to show how the functionalities of `HyperSpy` and `eXSpy` can be used to create relative elemental maps from EEL spectra.

### Changes

* 2017/09/27: Initial version by Ida Hjorth
* 2019/11/14: Update to HyperSpy 1.5, and minor improvements to text by Magnus Nord
* 2024/3/16: Update to work with HyperSpy 2.0, by Magnus Nord

### Table of contents

1. <a href='#load'> Load data</a> 
2. <a href='#fitting'>Fitting Cu and Zn core-loss edges</a>
3. <a href='#export_maps'>Display and export elemental maps</a>
4. <a href='#save_restore'>Saving and restoring the model</a>

# <a id='load'></a>1. Load data

```
%matplotlib widget
import numpy as np
import hyperspy.api as hs
import matplotlib.pyplot as plt
```

In core loss EELS data such as this, we typically have two major types of features: the plasmon background and the core loss edges. The core loss edges originates from specific elements, and can be used to estimate the amount of that element. The plasmon background originates from collective electron motions in the material, and needs to be removed before the element amount can be estimated. This background removal is typically done by fitting a power law to the region before the core loss edge.

However, if an EEL spectrum has two or more core loss edges, the intensity from the core loss edge situated at a lower energy must be accounted for somehow if we want to get the intensity from the edge at higher energy.

In many cases, this can be done by fitting a power law to the region in front of the high energy core loss edge. However, if the two core loss edges are too close to each other, we need to use another approach.

In this dataset, the Cu (around 930 eV) and Zn edges (around 1040 eV), are too close to estimate the background for the Zn edge. A solution to this problem is to fit the background and edges as shown in this notebook: the model based approach.

```
s_eels = hs.load('datasets/CuZn_EELS_mapping_tutorial.hspy')
```

Visualise the data using `plot()`, and navigate to a region where both edges are visible. For example position `(32, 14)`. Move the navigator in the `EELS Spectrum Image Navigator` either by:

- left-click and drag the red "box" in the `EELS Spectrum Image Navigator`
- select the `EELS Spectrum Image Navigator` window/figure and use the `Ctrl` + `Arrow` keys on your keyboard,
- or hold the `Shift` key on your keyboard and left click on the location you want to navigate to.

To compare two spectra from different positions, select either one of the figures and press the `E` key on your keyboard. This will add an extra blue navigator "box", which is moved by left-click + dragging it.

```
s_eels.plot()
```

Now, lets try to visualize the intensity from both of the core loss edges, without having removed the plasmon background.

We do this using by using `hs.plot.plot_roi_map`. Move and resize the red and green spans by click-and-dragging with your mouse. The red span should be from about 930 to 1005 eV, and the green from 1045 to 1145 eV.

You should be able to see some small changes, but due to the large contribution from the plasmon background it is difficult.

```
s_eels.plot()
hs.plot.plot_roi_map(s_eels, rois=2)
```

To improve this, we remove the plasmon background by fitting a power law background to the region in front of the Cu core loss edge. From 700 to 900 eV.

```
s_eels_background_removed = s_eels.remove_background(signal_range=(700., 900.), fast=False)
```

Then, we do the same visualization as earlier: using `hs.plot.plot_roi_map`, placing the red span at 930 to 1005 eV, and the green span at 1045 to 1145 eV.

```
s_eels.plot()
hs.plot.plot_roi_map(s_eels_background_removed, rois=2)
```

Now, the intensity from the plasmons is greatly reduced, with the Cu and Zn edges being much more visible. However, wherever there is Cu (red), there is also Zn (green). So currently, we can't be sure if the Cu core loss edge contributes to the apparent amount of Zn (due to the edges overlapping), or if it is due Cu and Zn being in the same regions.

To properly resolve this, we need to use the model based approach, by fitting a component to all the features: the plasmon background, the Cu core loss edge and the Zn core loss edge.

# <a id='fitting'></a>2. Fitting Cu and Zn core-loss edges

In the model-based approach, the low-loss signal can be convolved with the high-loss signal such that the energy spread of the electron beam and plural scattering due to the bulk plasmon are taken into account. This will lead to a better fit of the model to the experimental data. In addition, the experimental zero loss peak can be used to precisely calibrate the energy scale. 

In this example the low-loss signal was not recorded. However, since the sample is fairly thin, the effect of plural scattering is negligible.

------

**Note**: this will download a set of open source **Generalised Oscillator Strengths (GOS)** , which was computed and packaged by Leonhard Segger, Giulio Guzzinati and Helmut Kohl. For more information about the GOS files, see the [Zenodo deposit](https://zenodo.org/doi/10.5281/zenodo.6599070). For more information about how these were computed, and the code used to compute them, see https://github.com/Br0Fi/goscalc. The GOS will be used to calculate the double differential cross-section and quantify the elemental distribution.

Now, we will make a model containing a power law background and the Cu and Zn cross sections. To do this, we first have to set the experimental parameters.

```
s_eels.set_microscope_parameters(beam_energy=200, convergence_angle=13.33, collection_angle=55.28) 
s_eels.add_elements(('Cu', 'Zn')) 
m = s_eels.create_model()
```

Both the power law background and core less edge components (`EELSCLEdge`) has automatically been added.

```
m.components
```

Due to the large intensity variations across the dataset, the different features are fitted one by one within limited energy ranges. After having run the fitting for the individual features, all of them will be fitted at the same time.

Here, we use the `model.fit_component` method for doing the initial fitting of the individual features. It works by passing the component we want to fit, and the energy range where we want to do this fitting through the `signal_range` parameter. In addition, we set `only_current=False` to fit all the probe positions.

**Tip:** you can use docstrings to learn how functions work. These are accessed by having a question mark behind the function, for example `m.fit_component?`. If you're using JupyterLab, you can also press the `Shift` + `Tab` keys on your keyboard while the function is selected in a code cell.

We start with the power law component, and fit it from the start of the spectrum (700 eV) to right before the first (Cu) core loss edge (900 eV).

```
m.fit_component(m.components.PowerLaw, signal_range=(700, 900), only_current=False)
```

Now, we visualise the model to see how well the fitting went.

The model consist of several components, so we use `plot_components=True` to see the individual components. Here, the red dots are the experimental data, the blue line is the whole model, and the green line is the power law we just fitted. There are also several other components shown in the figure: the Cu and Zn core loss edges. When added, they start with an initial non-zero value, so don't worry that they currently do not fit very well with the data.

```
m.plot(plot_components=True)
```

Then we use `fit_component` again, to fit the first of the core loss edges: Cu. Here, we want the energy range which contains just power law (which we already fitted), and the Cu-L$_{2,3}$ edges. For example from 950 to 1000 eV. Again, we use `only_current=False` to fit all the probe positions.

```
m.fit_component(m.components.Cu_L3, signal_range=(950, 1000), only_current=False)
```

Then we repeat this for Zn-L$_{2,3}$, for signal range 1050 to 1150 eV.

```
m.fit_component(m.components.Zn_L3, signal_range=(1050, 1150), only_current=False)
```

Lastly, we force both the Cu- and Zn-edges to always have positive intensity, as negative composition is not very physical.

This sets the lower bound for the intensity of these edges to 0.

```
m.set_all_edges_intensities_positive()
```

Finally, we fit all the components at the same time.

```
m.multifit()
```

Let's see the results. Go to the region around `(32, 14)`, where there clearly is copper or zinc of some kind.

```
m.plot(plot_components=True)
```

### Get elemental maps

Visualizing the intensity of the Cu and Zn edges. **Note**: as the L$_3$, L$_2$ and L$_1$ are connected in the fitting procedure, we only have to get one of them to get the relative amount of Cu or Zn.

```
Zn_map = m.components.Zn_L3.intensity.as_signal()
Cu_map = m.components.Cu_L3.intensity.as_signal()
```

# 3. <a id='export_maps'></a>Display and export elemental maps

To more easily compare them, use the `hs.plot.plot_images` function.

```
hs.plot.plot_images([Zn_map, Cu_map])
plt.savefig("Zn_Cu_elemental_maps.png")
```

 To get an overlay, where the two intensities are shown with different colors in the same plot, use `overlay=True`.

```
hs.plot.plot_images([Zn_map, Cu_map], overlay=True, label=["Zn", "Cu"], axes_decor="off")
plt.savefig("Zn_Cu_elemental_maps_overlay.png")
```

The maps can also be saved in different format, for example, `hspy`, `jpg`, `tif`.

```
Cu_map.save("Cu_map.hspy")
Zn_map.save("Zn_map.hspy")
```

To learn more about optional parameters when exporting images, see the [RosettaSciIO documentation](https://hyperspy.org/rosettasciio/user_guide/supported_formats/image.html#rsciio.image.file_writer).

```
Cu_map.save("Cu_map.jpg", scalebar=True, output_size=500)
```

# 4. <a id='save_restore'></a>Saving and restoring the models

As the fitting process can be slow, saving the models can be a good idea.

```
m.save('model.hspy', overwrite=True)
```

This results in a file called `model.hspy`, which can be loaded and restored.

```
mr = hs.load('model.hspy')
mr = mr.models.restore('a')
```

```
mr.plot()
```

--------------

To learn how to make publication quality figures of the elemental maps using `matplotlib`, see the Jupyter Notebook `plotting_maps_using_matplotlib.ipynb` in https://github.com/hyperspy/exspy-demos

File: EELS/EELS_finestructure_analysis.ipynb
# EELS analysis of perovskite oxides using eXSpy

This tutorial shows the various functionalities in eXSpy which is used to analyse Electron Energy Loss Spectroscopy data, using EELS datasets from a perovskite oxide heterostructure.

It assumes some knowledge on how to use HyperSpy, like loading datasets and how the basic signals work.

This notebook requires **HyperSpy 2.0.0** or later. In addition **eXSpy**, which has the EELS and EDX specific parts of HyperSpy: https://hyperspy.org/exspy/

## Author

7/6/2016 Magnus Nord - Developed for HyperSpy workshop at Scandem conference 2016

## Changes

* 3/8/2016 Updated for HyperSpy 1.1. Added note about Gatan Digital Micrograph GOS.
* 20/7/2019 Katherine MacArthur - Checked for Hyperspy 1.5.1 and commented out sections requiring Gatan GOS files.
* 30/7/2019 Magnus Nord - Minor text improvements for M&M19 short course
* 9/3/2024 Magnus Nord - Updated to work with HyperSpy 2.0.0

## Table of contents

1. <a href='#spec_and_data'> Specimen & Data</a>
2. <a href='#fine_structure_analysis'> Fine structure analysis</a>
3. <a href='#fine_structure_ok'> Fine structure oxygen-K edge</a>

# <a id='spec_and_data'></a>1. Specimen & Data

This notebook was used for the HyperSpy workshop at the Norwegian University of Science and Technology for the Scandem 2016 conference, 7 June 2016.

The data was acquired on a Jeol ARM200cF using a Gatan Quantum ER with DualEELS capabilities.

The data itself is from La$_{0.7}$Sr$_{0.3}$MnO$_3$ thin films deposited on SrTiO$_3$. In the Fine Structure example parts of the film has been exposed to a very long electron beam exposure, inducing oxygen vacancies.

The datasets has been binned to reduce the file size and processing time.

# <a id='fine_structure_analysis'></a> 2. Fine structure analysis

```

```

```

```

Here we take a look at a linescan from a La$_{0.7}$Sr$_{0.3}$MnO$_3$ thin film, where parts of the film has been bombarded with the electron beam for an extended time.

Load the `datasets/LSMO_linescan.hspy` file

```

```

Plot the signal, and use the red line in the navigation plot to explore the data. There is clearly something going on in the middle on both the oxygen and the manganese edges. In addition, there are some thickness changes during the line scan.

```

```

Using the low loss signal, we make sure the energy scale is properly calibrated: `datasets/LSMO_linescan_low_loss.hspy`

```

```

Plot the low loss signal

```

```

The zero loss peak is not well aligned at 0 eV energy loss, so we should align both it and the core loss signal

```

```

Plot the low loss signal to check the alignment.

Now the zero loss peak has been shifted to 0 energy loss, and likewise the core loss spectrum `s` has also been aligned

```

```

We can also calculate the relative thickness using the low loss, with the `estimate_thickness` method. We'll have to specify the end of the zero loss beam, which for cold field emissions guns 3.0 eV seems to work well.

```

```

It would also be possible to use hyperspy to determine the threshold itself using:
    
    th = wedge.estimate_elastic_scattering_threshold()
    s_ll.estimate_thickness(threshold=th)

Plotting this gives the relative thickness and, as expected, there is an increase towards the end of the line scan

```

```

# <a id='fine_structure_ok'></a> 5. Fine structure: oxygen K-edge
Lets take a closer look at the oxygen-K edge, firstly by removing the plasmon background with `remove_background`. Note: this will overwrite the `s` spectrum with the cropped one.

```

```

```

```

This makes it much easier to compare the different positions. Pressing 'e' with the spectrum window highlighted gives a second spectrum picker, which can be moved independently of the first one

We can then do Fourier ratio deconvolution to remove the effects of plural scattering: `fourier_ratio_deconvolution`

```

```

Plotting this, we see that the thickness effects has been greatly reduced towards the end of the line scan

```

```

### Fine structure modelling

Having had a qualitative look at the data, we can try to quantify some of these changes. We do this by making making a model of the oxygen-K edge signal. Firstly we crop the signal, leaving only the Oxygen-K edge (490 to 590 eV).

Use the `crop_signal` method in the core loss signal.

```

```

```

```

Make a model from the cropped core loss signal.

As we've already removed the background, we set `auto_background=False`. In addition, since we haven't added any elements to the signal, we get no ionization edges.

```

```

So currently, the model does not contain any components

```

```

We can try to model some of the fine structure with 1-D Gaussians components: `hs.model.components1D.Gaussian`

```

```

We add this component to the model using the `append` method. (Similar to how you add an element to a Python list)

```

```

This added the gaussian component to the model

```

```

Then we can fit this Gaussian to the largest of the O-K peaks with the `fit_component` method by dragging a span over the peak between 528 and 533 eV. Run it first with the "Only Current" option ticked, then run it without to fit the whole dataset

```

```

```

```

Having fitted the Gaussian to the experimental data, we can plot how the Gaussian three parameters change over the line scan with the `plot` method in the Gaussian component: `A`, `sigma` and `centre`. The `A` changes quite a bit, which is probably (among others) related to thickness changes. However, there are clear changes in the `sigma` parameter in the region with the electron beam damage

```

```

The next step is to fit the second largest peak (535 and 541 eV) with a Gaussian.

Make another Gaussian component, and add it to the model.

```

```

```

```

Use `fit_component` with the `signal_range=(535., 541.)` argument so we don't have to select the region using the GUI.

Also use `only_current=False` to fit all the positions in the line scan.

```

```

Plot the model fitting results with `plot()`

```

```

However, this time the final fit does not look very good. This is due to the two components being fitted independently of each other. We should fit both of them at the same time. Firstly, we have to set the `signal_range` which is where the model will fit to the experimental data. Here we select the region spanning the two major peaks (528-541 eV)

```

```

```

```

Refit the model using `multifit`

```

```

After fitting, we reset the signal range (`reset_signal_range`) so we can see the full range of the signal

```

```

Plot the model to check the fitting results

```

```

Lastly, we can fit the small "pre-peak" as well. First we "lock" the two Gaussian we have already fitted using the `set_parameters_not_free` methond

```

```

```

```

Then we add another Gaussian, and fit it using `fit_component` between 522 and 527 eV

```

```

```

```

```

```

Then we set the signal range to cover all the three peaks, from 520 to 541 eV

```

```

And set the g1 and g2 components free using `set_parameters_free`

```

```

```

```

Then we refit the model using `multifit`.

This fits all the three components to the experimental data, which hopefully gives a good fit.

```

```

Reset the signal range, and plot the model to see the fitting results

```

```

```

```

We can then compare the different parameters in the components, by getting the component values as signals using the `as_signal` method in the components.

Firstly get the ratio of the `A` parameters for the largest peak and the pre-peak, by using `as_signal` and dividing the signals. Then plot the results.

```

```

```

```

Then get the difference in centre positions between the largest peak and the pre-peak, via the `centre` parameter in the Gaussians.

```

```

```

```

Lastly, get the ratio of the `sigma` parameters in the largest peak and the pre-peak.

```

```

```

```

In all of the comparisons there are some large changes in the region with beam damage. However, the values can vary a great deal. This is most likely due to the pre-peak almost disappearing at some points in the line scan, leading to bad fitting of g1 and g3.

File: EELS/EELS_finestructure_analysis_full.ipynb
# EELS analysis of perovskite oxides using eXSpy

This tutorial shows the various functionalities in eXSpy which is used to analyse Electron Energy Loss Spectroscopy data, using EELS datasets from a perovskite oxide heterostructure.

It assumes some knowledge on how to use HyperSpy, like loading datasets and how the basic signals work.

This notebook requires **HyperSpy 2.0.0** or later. In addition **eXSpy**, which has the EELS and EDX specific parts of HyperSpy: https://hyperspy.org/exspy/

## Author

7/6/2016 Magnus Nord - Developed for HyperSpy workshop at Scandem conference 2016

## Changes

* 3/8/2016 Updated for HyperSpy 1.1. Added note about Gatan Digital Micrograph GOS.
* 20/7/2019 Katherine MacArthur - Checked for Hyperspy 1.5.1 and commented out sections requiring Gatan GOS files.
* 30/7/2019 Magnus Nord - Minor text improvements for M&M19 short course
* 9/3/2024 Magnus Nord - Updated to work with HyperSpy 2.0.0

## Table of contents

1. <a href='#spec_and_data'> Specimen & Data</a>
2. <a href='#fine_structure_analysis'> Fine structure analysis</a>
3. <a href='#fine_structure_ok'> Fine structure oxygen-K edge</a>

# <a id='spec_and_data'></a>1. Specimen & Data

This notebook was used for the HyperSpy workshop at the Norwegian University of Science and Technology for the Scandem 2016 conference, 7 June 2016.

The data was acquired on a Jeol ARM200cF using a Gatan Quantum ER with DualEELS capabilities.

The data itself is from La$_{0.7}$Sr$_{0.3}$MnO$_3$ thin films deposited on SrTiO$_3$. In the Fine Structure example parts of the film has been exposed to a very long electron beam exposure, inducing oxygen vacancies.

The datasets has been binned to reduce the file size and processing time.

# <a id='fine_structure_analysis'></a> 2. Fine structure analysis

```
%matplotlib widget
```

```
import hyperspy.api as hs
```

Here we take a look at a linescan from a La$_{0.7}$Sr$_{0.3}$MnO$_3$ thin film, where parts of the film has been bombarded with the electron beam for an extended time.

Load the `datasets/LSMO_linescan.hspy` file

```
s = hs.load("datasets/LSMO_linescan.hspy")
```

Plot the signal, and use the red line in the navigation plot to explore the data. There is clearly something going on in the middle on both the oxygen and the manganese edges. In addition, there are some thickness changes during the line scan.

```
s.plot()
```

Using the low loss signal, we make sure the energy scale is properly calibrated: `datasets/LSMO_linescan_low_loss.hspy`

```
s_ll = hs.load("datasets/LSMO_linescan_low_loss.hspy")
```

Plot the low loss signal

```
s_ll.plot()
```

The zero loss peak is not well aligned at 0 eV energy loss, so we should align both it and the core loss signal

```
s_ll.align_zero_loss_peak(also_align=[s])
```

Plot the low loss signal to check the alignment.

Now the zero loss peak has been shifted to 0 energy loss, and likewise the core loss spectrum `s` has also been aligned

```
s_ll.plot()
```

We can also calculate the relative thickness using the low loss, with the `estimate_thickness` method. We'll have to specify the end of the zero loss beam, which for cold field emissions guns 3.0 eV seems to work well.

```
s_thickness = s_ll.estimate_thickness(threshold=3.0)
```

It would also be possible to use hyperspy to determine the threshold itself using:
    
    th = wedge.estimate_elastic_scattering_threshold()
    s_ll.estimate_thickness(threshold=th)

Plotting this gives the relative thickness and, as expected, there is an increase towards the end of the line scan

```
s_thickness.T.plot()
```

# <a id='fine_structure_ok'></a> 5. Fine structure: oxygen K-edge
Lets take a closer look at the oxygen-K edge, firstly by removing the plasmon background with `remove_background`. Note: this will overwrite the `s` spectrum with the cropped one.

```
s.plot()
s.remove_background()
```

This makes it much easier to compare the different positions. Pressing 'e' with the spectrum window highlighted gives a second spectrum picker, which can be moved independently of the first one

We can then do Fourier ratio deconvolution to remove the effects of plural scattering: `fourier_ratio_deconvolution`

```
s_deconvolved = s.fourier_ratio_deconvolution(s_ll)
```

Plotting this, we see that the thickness effects has been greatly reduced towards the end of the line scan

```
s_deconvolved.plot()
```

### Fine structure modelling

Having had a qualitative look at the data, we can try to quantify some of these changes. We do this by making making a model of the oxygen-K edge signal. Firstly we crop the signal, leaving only the Oxygen-K edge (490 to 590 eV).

Use the `crop_signal` method in the core loss signal.

```
s.plot()
s.crop_signal()
```

Make a model from the cropped core loss signal.

As we've already removed the background, we set `auto_background=False`. In addition, since we haven't added any elements to the signal, we get no ionization edges.

```
m = s.create_model(low_loss=s_ll, auto_background=False)
```

So currently, the model does not contain any components

```
m.components
```

We can try to model some of the fine structure with 1-D Gaussians components: `hs.model.components1D.Gaussian`

```
g1 = hs.model.components1D.Gaussian()
```

We add this component to the model using the `append` method. (Similar to how you add an element to a Python list)

```
m.append(g1)
```

This added the gaussian component to the model

```
m.components
```

Then we can fit this Gaussian to the largest of the O-K peaks with the `fit_component` method by dragging a span over the peak between 528 and 533 eV. Run it first with the "Only Current" option ticked, then run it without to fit the whole dataset

```
m.plot()
m.fit_component(g1)
```

Having fitted the Gaussian to the experimental data, we can plot how the Gaussian three parameters change over the line scan with the `plot` method in the Gaussian component: `A`, `sigma` and `centre`. The `A` changes quite a bit, which is probably (among others) related to thickness changes. However, there are clear changes in the `sigma` parameter in the region with the electron beam damage

```
g1.plot()
```

The next step is to fit the second largest peak (535 and 541 eV) with a Gaussian.

Make another Gaussian component, and add it to the model.

```
g2 = hs.model.components1D.Gaussian()
```

```
m.append(g2)
```

Use `fit_component` with the `signal_range=(535., 541.)` argument so we don't have to select the region using the GUI.

Also use `only_current=False` to fit all the positions in the line scan.

```
m.fit_component(g2, signal_range=(535., 541.), only_current=False)
```

Plot the model fitting results with `plot()`

```
m.plot()
```

However, this time the final fit does not look very good. This is due to the two components being fitted independently of each other. We should fit both of them at the same time. Firstly, we have to set the `signal_range` which is where the model will fit to the experimental data. Here we select the region spanning the two major peaks (528-541 eV)

```
m.plot()
m.set_signal_range(528., 541.)
```

Refit the model using `multifit`

```
m.multifit()
```

After fitting, we reset the signal range (`reset_signal_range`) so we can see the full range of the signal

```
m.reset_signal_range()
```

Plot the model to check the fitting results

```
m.plot()
```

Lastly, we can fit the small "pre-peak" as well. First we "lock" the two Gaussian we have already fitted using the `set_parameters_not_free` methond

```
g1.set_parameters_not_free()
```

```
g2.set_parameters_not_free()
```

Then we add another Gaussian, and fit it using `fit_component` between 522 and 527 eV

```
g3 = hs.model.components1D.Gaussian()
```

```
m.append(g3)
```

```
m.fit_component(g3, signal_range=(522., 527.), only_current=False)
```

Then we set the signal range to cover all the three peaks, from 520 to 541 eV

```
m.set_signal_range(520., 541.)
```

And set the g1 and g2 components free using `set_parameters_free`

```
g1.set_parameters_free()
```

```
g2.set_parameters_free()
```

Then we refit the model using `multifit`.

This fits all the three components to the experimental data, which hopefully gives a good fit.

```
m.multifit()
```

Reset the signal range, and plot the model to see the fitting results

```
m.reset_signal_range()
```

```
m.plot()
```

We can then compare the different parameters in the components, by getting the component values as signals using the `as_signal` method in the components.

Firstly get the ratio of the `A` parameters for the largest peak and the pre-peak, by using `as_signal` and dividing the signals. Then plot the results.

```
g1_g3_ratio = g1.A.as_signal()/g3.A.as_signal()
```

```
g1_g3_ratio.plot()
```

Then get the difference in centre positions between the largest peak and the pre-peak, via the `centre` parameter in the Gaussians.

```
g1_g3_position = g1.centre.as_signal()-g3.centre.as_signal()
```

```
g1_g3_position.plot()
```

Lastly, get the ratio of the `sigma` parameters in the largest peak and the pre-peak.

```
g1_g3_sigma = g1.sigma.as_signal()/g3.sigma.as_signal()
```

```
g1_g3_sigma.plot()
```

In all of the comparisons there are some large changes in the region with beam damage. However, the values can vary a great deal. This is most likely due to the pre-peak almost disappearing at some points in the line scan, leading to bad fitting of g1 and g3.
